Repository: arettew/Roman-Material-Database

File: treestone/tree/static/csvs/pietra.csv (part 1 of 4)
name,alternate_name,alternate_name_cite,petrographic_details,petrographic_details_cite,age,age_cite,appearance,appearance_cite,poisson_ratio_low,poisson_ratio_low_citation,poisson_ratio_high,poisson_ratio_high_citation,absorption,absorption_cite,quarry_location,quarry_location_cite,archaeological_sources,archaeological_sources_cite,primary_sources,primary_sources_cite,secondary_sources,secondary_sources_cite,shapefile,shapefile_cite,notes,notes_cite,beginning_date,beginning_date_cite,ending_date,ending_date_cite,dates_of_use,dates_of_use_cite,density_avg,density_avg_cite,density_low,density_low_cite,density_high,density_high_cite,elastic_modulus_average,elastic_modulus_average_cite,elastic_modulus_low,elastic_modulus_low_cite,elastic_modulus_high,elastic_modulus_high_cite,image,image_cite,rupture_modulus_average,rupture_modulus_average_cite,rupture_modulus_low,rupture_modulus_low_cite,rupture_modulus_high,rupture_modulus_high_cite,compressive_strength_average,compressive_strength_average_cite,compressive_strength_low,compressive_strength_low_cite,compressive_strength_high,compressive_strength_high_cite
Peperino di Albano,"lapis albanus, Peperino di Marino; Albanae","9,10",colata di fango piroclastica; quarried from a volcanic-debris flow deposit,9; 32,"36,000 years old, +/- 1000 ",9,"The term ""peperino"" refers to gray tufi from the Lazio with parts of crystals both white (leucite and analcime) and dark (biotite, pirocene).",33,,,,,2.85,49,"Colli Albani district; from the Crater of Lake Albano, Deposits contained within a close area around eruptive vents; quarried at Castrimoenum, near modern-day Marino, and used locally",9; 32; 14,"Sabatine district,  taken up to 13 km from the Via Tiberina, no longer available because the land has been covered in more recent formations, ""Near Grotta Oscura and northward along Via Tiberina,"" Pyroclastic flows traveled far from their eruptive vents, meaning the rock was widespread and varied from one site to the other, Local use, mostly at Rome",9,"Vitruvius (2.7.1) groups Albanae among the ""soft and yielding"" (molles) stones of Rome [[De Architectura, in 4, 410]]",73; 50,It owes its name to the presence of many small black crystals (pyroxene and biotite) that resemble peppercorns.,203,,,"Composed of fine grain with phillipsite, cabasite, and calcite, including diverse fragments of leucite lava, vulcanic rock, magmatic crystals, white calcari, and more.",33,"Accessible after the construction of the Via Appia, 312 BCE",58,,,used in the late Republic and early Imperial Period,59,1870,33,,,2171,44,,,2942,,14710,,image in folder ,203,,,4.03,49,8.71,,,,16.3,44,40,50
Pietra Gabina,"lapis gabinus; Gabine tufa, sperone;but the latter term should be avoided due to ambiguity","9,10,11",deposito piroclastico idromagmatico; quarried from a pyroclastic surge deposit,9; 32,"c. 260, 000",9,"Dark and greyish. stratified into levels , whose superficial layers erode at different speeds and in different ways; The only stratified Roman tufo",33; 34,,,,,3.13,49,"Colli Albani district; the crater of Castiglione; near the old city of Gabi; Deposits contained within a close area around eruptive vents; local use, mostly at Rome",9; 36; 33; 32; 14,"Ponte Palatino; Base of the Tabularium below the Campdohlio, part of the Cloaca Maxima, base of the tomb of Cecelia Metella, the perimiter wall of the Augustan Forum and many praefurnia of the Roman baths",62; 33,Strabo Geography 5.3.10-11,74,"Lapis Gabinus is a durable volcanic stone originally exploited and employed in construction at the ancient Latin city of Gabii. From the second century BCE it was also exported to Rome, where it appears in a series of important monuments, including the Tabularium and the Forum of Augustus. It is a lithified hydromagmatic-surge deposit erupted about 285,000 years ago by the Castiglione Crater, 20 km east of Rome, and is similar in appearance to other local rocks that geologists and archeologists often call “peperino”",157,,,"Coherent and compact, with good physico-mechanical characteristics. Known among the Romans for being resistant to fire;Coarse-grained levels feature dark gray lava fragments and crystals, while finer layers contain clay, pumice, and accretionary lapilli",33;39,,,,,Late Republic and early Imperial Period,59,1870,45,,,,,,,2942,,14710,,image in folder ,204,,,8.97,49,10.93,,40,44,,,,
Tufo del Palatino,"Granular grey tufa, Peperino della Via Flaminia, Peperino Grigio; Tufo pisolitico, tufo granulare grigio, cappellaccio; but the latter should be avoided for ambiguity","9,10,11","Colata piroclastica idromagmatica; quarried from ignimbrite, an unstructured deposit produced by pyroclastic flow",9; 32,"528, 000 years old, +/- 1000 ",9,"Yellowish-grey with some green tones. Compact structure, fine granulometry of components, superficially inconsistent, . Composed of a heterogeneous association of volcanic fragments and sediment, immersed in a partly zeolite and often argillated glassy matrix [[1, 287]]",35,,,,,4.47,49,Colli Albani district; Base of the Campidoglio Base of the Palatino; Found at the bases of hills; Aventine; used at Rome,9; 35; 51; 14,"Cut-stone podia of the Regia (6th and 7th centuries BCE), Auguraculum (6th century BCE), Temple of Juno Moneta (345 BCE);  Still found in Servian walls, early Forum structures, Temple of Magna Mater sul Palatino, Capitoline Jove's temple (510 BC), Temple of S. Omobono (500 BC), Temple of Saturn (501-493 BC), foundations of lapis niger (450-390 BC);   Teatro Marcello [[1, 278]], temples of Numa Pompilio (715-673 BC);  Used in 7km-long wall built c. 578-535 AD;  used often in Monarchic period",40; 35; 63; 62; 64; 51,,,,,,,"soft, early building material; Of ""modest"" mechanical quality and inconsistent; discrete mechanical strength, surface quickly dries and crumbles when exposed to air and water, with drastic dimunition of mechanical characteristics compared to waterlogged samples in the lab; Not to be confused with Grottarossa Pyroclastic Sequence subunit a, although both have been referred to as cappellaccio. this rock has more lava fragments, no sanidine, and minimal biotite; while the Peperino della Flaminia variety was much stronger than other varieties, there is no evidence of its use in construction",71; 62; 35; 37; 72,7th century BCE,39,Use continued until 390 CE when it was substituted by rock with stronger mechanical charactaristics and better aesthetics,35,Mostly used during the seventh through fifth centuries BCE,39,1890,35,122,44,,,,,2942,,14710,,image in folder ,205,9.09,49,,,,,43.4,44,,,,
Tufo di Tuscolo,"Sperone, but this ambiguous term should be avoided","9,11",deposito di scorie saldate,9,"c. 355,000",9,Brown-gray. Rich in fragments of lava and crystal,36,,,,,,,"Colli Albani district; Monte Tusculo in the Colli Albani, active until the first century BC.; Deposits contained within a close area around eruptive vents; Used locally, mostly at Rome",9; 36; 32; 14,"Colosseum, Tabularium of the Campidoglio, Church of S. Clemente;Theater of Marcellus (23-11 BCE), reinforced with travertine in the Colosseum ",36; 40,Pliny cites Varro as saying tufo di Tuscolo can be broken up by fire [[Natural History 36.29]],75,"it derives its name from the height of Tusculum, in the Colli Albani, around which the mining activity of this material was concentrated",206,,,"Up to 50% lava fragments; ""The most robust lithic-crystal tuff building stone available in Rome""",39; 45,,,,,Late Republic and early Imperial Period,59,1830,45,,,,,,,2942,,14710,,image in folder ,206,,,,,,,36.7,44,,,,
Tufo Giallo della Via Tiberina,"lapis ruber, lapis pallens, Tufo giallo di Grotta Oscura; tufo giallo porosa","9, 10","Colata piroclastica; quarried from ignimbrite, an unstructured deposit produced by pyroclastic flow",9; 32,"548,000 years old +/- 4,000 (upper eruptive subunits), 561,000 +/- 4,000 years old (lower eruptive subunits)",10,"Yellow, with some dark grey. Made of yellow pumice, including carbon and more; Glassy and porous, ""poorly to moderately cemented""",291; 413,,,,,3.81,49,"Sabatine district;taken up to 13 km from the Via Tiberina, no longer available because the land has been covered in more recent formations.;""Near Grotta Oscura and northward along Via Tiberina""; Pyroclastic flows traveled far from their eruptive vents, meaning the rock was widespread and varied from one site to the other.; Local use, mostly at Rome",9; 38; 50; 41; 14,"Many monuments in the Forum: foundations of Basilica Aemelia, the Tempio Rotondo in the Foro Boario, and the temple of the Magna Mater. It is also present in large quantities in caementa and in opus reticulatum throughout the city; Used as a component of coarse aggregate in concrete during the Imperial Period; in the Colosseum (70-80 CE), Forum of Caesar (54-29 BCE), Pantheon (118-125 CE)",38; 37; 65,"Vitruvius groups ""lapidicinis Pallensibus"" among the ""soft and yielding"" (molles) stones of Rome [[De Architectura 2.7.1, in 4, 410]]; he warns that they are weakened when exposed to salt/frost/rain/heat [[2.7.2]]",73,"a product of the Sabatini Volcanic District outcropping north of Rome, extracted from the Etruscans, it has been used in the structures of important monuments of the Republican and Imperial Rome",207,,,"Notable chemical homogeneity, of 41-52%, famous for the ease with which it can be worked and for its durability.",38,Quarried after Roman conquest of Fidenae and Veio in 426 and 396 BCE,58,,,,,1275,38,1224,46,1520,,,,2942,,14710,,image in folder ,207,,,2.75,49,3.49,49,,,7.6,44,9.8,44
Tufo Giallo di Prima Porta,,,,,"514,000 +/- 3,000 years old",,"Yellow-gray, glassy, ""small, grayish-orange pumice fragments"" ",37,,,,,4.38,49,"Sabatine District; South of the deposits of Tufo Giallo della Via Tiberina, along Via Tiberina and Via Flaminia, as well as at Prima Porta",37,"Not used as dimension stone, but sometimes used in coarse aggregate as part of concrete in the Forum of Caesar ",37,,,important in the stratigraphy of Rome in Colli Albani and Monti Sabatini,208,,,Lots of joints and fractures; consists mostly of chabazite cement with up to 50% glass matrix ,37; 65,,,,,,,1440,44,,,,,,,2942,,14710,,image in folder (2),208; 209,2.59,49,,,,,,,9.8,44,20.4,44
Tufo lionato,"lapis ruber, Tufo litoide Lionato, Tufo dell'Aniene, Tufo di Monteverde;, Anio, lapidicinis Rubris;","9,10","Colata piroclastica; quarried from ignimbrite, an unstructured deposit produced by pyroclastic flow",9; 32,"366,000 years old, +/- 4000",9,"Aniene River varieties: light brown, well consolidated, 12-20% lava with yellowish-brown pumice fragments; varieties south of Rome: light brown to grayish orange, less consolidated, <10% lava, light brown to dark yellowish-orange pumice fragments; Monteverde area varieties: mostly white phillipsite cement, minimal clay, varies in color",40,,,,,3.76,49,"Colli Albani district Found at the tops of hills; On the right bank of the Tiber- what is now Monteverde;  Along the Aniene (Teverone) River, which flows from the Tiber; quarried at Tor Cervara, Settecamini, Salone, and Lunghezza in the 2nd century BCE;  occasionally, in small quantities Tufo Rosso with black spots is found in caves in the area now called Fidene, about 10 KM north of Rome along the Tiber;  Base of the Capitoline Hill; Pyroclastic flows traveled far from their eruptive vents, meaning the rock was widespread and varied from one site to the other.;  Local use, mostly at Rome ",9; 51; 22; 22; 39; 22; 39; 41; 14,"Combined with stronger tuffs and travertine in the 1st century BCE, e.g., tabernae of the Forum of Caesar (42 BCE); Other examples: Roman forum, temples of Numa Pompilio (715-673 BC), portions of the cloaca maxima; Used in Forum: Votive deposit (6th c. BC), Temple of Concord (6th C. BC), Temple of Mars Ultor (2 C. BC), internal wall of Tabularium (78 BC), Tabernae of the Via Sacra (1st C. BC), Horrea Agrippiana (31-27 BC), Basilica Giulia (78-54 BC), the area Largo Torre Argentina; Aniene River varieties rarely used in dimension stone masonry after the Forum of Augustus, 1st century BCE; Coarse aggregate from south of Rome used in Baths of Caracalla (211-216 CE), Colosseum (after 216 CE fire)",45; 62; 47; 66; 40,"Vitruvius groups ""lapicidinis Rubris"" among the ""soft and yielding"" (molles) stones of Rome [[De Architectura 2.7.1, in 4, 410]]; he warns that they are weakened when exposed to salt/frost/rain/heat [[2.7.2]]",73; 50,present in some columns of a sacred area in Torre Argentina,203,,,"higher quality than cappellaccio; Most used tufo in all Roman monuments; Often used in typical rectangular blocks. Irregular content, irregular weight and density. Contains white analcime powder aggregate and also dark lava and light sedimentary rock, occasionally carbonized. Was considered a superior stone for its physico-mechanical characteristics. Carried along the Tiber for miles.",62; 35; 47,,,,,"Early Romans used the weaker, glassy varieties quarried from the Capitoline and Monteverde, while the stronger varieties quarried along the Aniene became prominent during the late 2nd century BCE",45,,,1200,47,1700,44,,,2942,,14710,,image in folder,203,,,,,,,,,15.9,44,29,44
Tufo Rosso a Scorie Nere,"lapis fidenae, Tufo di Fidene, Tufo Rosso Litoide, Fidenates","9,10",colata piroclastica,9,"449,000 years old, +/- 1,000",9,"dark red with black slag; or, light brown with dark gray fragments",41,,,,,,,"Sabatine district; found primarily in the quarries of Fidene about 10 km north of Rome on the Tiber; Covers a vast area. ; Isola Farnese; Castel Giubileo; Prima Porta; Saxa Rubra; local use, mostly at Rome",9; 34; 34; 34; 34; 34; 34; 14,"used in opus quadratum, in the podium of the Tempio della Concordia; podium of the Temple of Juno Moneta (345 BCE) cella walls of temples",34; 65,"Vitruvius groups Fidenates among the ""soft and yielding"" (molles) stones of Rome [[De Architectura 2.7.1, in 4, 410]]; he warns that they are weakened when exposed to salt/frost/rain/heat [[2.7.2]]",73; 50,comes from a pyroclastic flow around the North-East and East near the Tiber Valley,211,,,Low load-bearing strength limited its usefulness in the Late Republic,58,426 BCE,58,210 BCE,34,"First used by the Etruscans, used by the Romans primarily between 390 and 210 BCE, and less frequently until the Imperial period;. Quarried after Roman conquest of Fidenae and Veio in 426 and 396 BCE, but not common in Late Republican buildings.",34,1733.52,34,,,,,,,2942,,14710,,image in folder,210,,,0.97,49,1.72,49,,,,,40,50
alabastri di Constantina,,,alabaster,14,,,,,,,,,,,"Quarried at Ain-Smara, near Constantine, modern Algeria; local and regional use ",14,,,,,"the name ""alabaster"" derives from the Egyptian city of Alabastron, a white stone that due to its particular softness lends itself to be more easily worked marble and therefore is suitable to reproduce on a reduced scale certain ornamental motifs rich in details ",212,,,Several varieties,14,,,,,,,,,,,,,,,,,,,,,,,,,,,,,,,,
alabastro bianco,,,Alabaster,14,,,"Light, gray/white, some fine veins",14,,,,,,,"Eastern Desert of Egypt, Mons Berenicides, NW of Berenike, regional use, Circeo in South Western Lazio, Italy",14,"Sarcophagi and cinerary urns with rich decorations depicting the image of the deceased along with scenes of everyday life, imagining trips to the underworld, and famous episodes of Greek mythology, Etruria",212,,,"white colour results fromabundant fluid inclusions, the light-scattering effects of which cause the calcite to look white and opaque; known in Rome only from small columns",106; 261,,,"Coarse to very coarse compact crystalline calcite, with a little banding",112,beginning of Ptolemaic period; 332 BCE,14; 260,,,Ptolemaic period onward,14,,,,,,,,,,,,,image in folder,212,,,,,,,,,,,,
alabastro del Gebel Oust,,,Alabaster,14,,,"Dark red and pink, streaked with ""yellow ochre or cream-white""",14,,,,,,,"Djebel Oust, 25 km south of Tunis, Tunisia; local and exported regional use",14,"Imperial Palace of Ostia and Sperlonga, two large columns of approx. 42 cm. in diameter, Via Salaria.",158,,,Defect of this stone is that of being often very prickly and porous.,158,,,,,,,,,Imperial Period,14,,,,,,,,,,,,,,,,,,,,,,,,,,
breccia di Hereke,,,marble breccia,14,,,,,0.2,295,0.3,295,,,"Local use, with quarries at Hereke, coast of Turkey, near Gebze ",14,,,,,,,,,,,,,,,"Imperial Period ""and probably earlier"" ",14,,,,,,,,,,,,,Image in folder,113,,,,,,,,,,,,
breccia gialla fibrosa,,,Breccia marble,14,,,golden yellow,14,0.2,295,0.3,295,,,"Quarried at Molli, Tegoia, and Montarrenti, near Sienna, Italy; local use, possibly exported",14,"Capitoline Museum, the door jambs between the Gladiator's room and that of the Faun, another between the Emperor's room and the one of the Philosophers, Rome. ",173,"very few examples, scarse",173,geological composition is polymict limestone breccia/conglomerate,112,,,Breccia gialla appears to be a rather general name for breccias of yellow/white clasts in a yellow matrix of unknown provenance.,112,,,,,Imperial Period,14,2291,309,1540,309,3000,309,,,,,,,Image in folder,112,,,,,,,,,,,,
breccia pavonazza di Ezine,,,marble,14,,,Similar to pavonazzetto; a name that refers to purple/gray veins; brecciato red-violet marble,14; 26; 162,0.2,295,0.3,295,,,"Quarried at Göynükören, Upper Tembris valley, Turkey; local use",14,"some pottery found by Gnoli in Piazza Armerina, in Ostia and in Rome, where he also saw a fragment of a column of about 28 cm. in diameter.",162,"mention of this stone inscribed in a catalog dating back to F. Belli, 'apiolite.'",162,Some large slabs of this marble can be seen in the floor of the orchestra of the Asclepieion theater in Pergamon.,162,,,"Image description listed as polymict limestone/marble breccia-conglomerate with red, calcareous mudstone/lateritic matrix, and stylolites.",112,"used in Asia Minor, at least since the 2nd century in Rome",271,,,Imperial Period,14,2716,309,2510,309,3140,309,,,,,,,Image in folder,112,,,,,,,,,,,,
breccia policroma della Vittoria,,,marble breccia,14,,,"policroma means ""multi-colored"" ",14,0.2,295,0.3,295,0.4,114,"Quarried at Akrini, near Kozani, modern Greece; local and inter-regional use",14,,,,,,,,,,,,,,,,,2702,114,,,,,,,,,,,Image in folder,114,,,,,,,,,,,,
breccia rosata di Roselle,,,Marble breccia,14,,,Pink,14,0.2,295,0.3,295,,,"Exported regionally from Roselle, Grosseto province of Italy",14,,,,,,,,,,,,,,,Imperial Period,14,,,,,,,,,,,,,Image in folder,213,,,,,,,,,,,,
brêche des Romains,,,Breccia ,14,,,"Yellow, ""with grey streaks and rose patches"" ",14,,,,,,,"Quarried at La-Pène-Saint- Martin, Lady, right bank of the Garonne, France, across from Saint- Béat; exported regionally ",14,,,,,,,,,,,early 2nd century CE,14,,,"Imperial period, esp. from the Trajanic period onward (early 2nd century CE)",14,2700,12,1540,309,3000,309,,,,,,,Image in folder,12,,,,,,,,,,,,
Buixcarró limestone,,,limestone,14,,,Pink-yellow,14,0.2,295,0.3,295,,,"Quarried at Barxeta, 50 km S of Valencia, Spainexported regionally in Roman times ",14,,,,,"because it is easily polished, it is widely used in architectonic decoration",115,,,,,,,,,,,2484,309,1890,309,3010,309,,,,,,,image in folder,214,,,,,,,,,,,,
castracane dorato,,,limestone,14,,,"Dark golden yellow…with spirals of yellow and cream-white, some grey ",14,0.2,295,0.3,295,,,"Quarried at Henchir el Kasbat, ancient Thuburbo Maius, Tunisia, and exported regionally",14,,,,,used in Italy apparently only in Flavian time for small columns and as decorative plates,258,,,,,early Flavian; 69 CE,258; 259,late Flavian; 96 AD,258; 259,Imperial Period,14,2484,309,1890,309,3010,309,,,,,,,Image in folder ,116,,,,,,,,,,,,
cipollino tenario,,,marble,14,,,"gray-black ""with circular veins and streaks in grey-white""",14,0.2,295,0.3,295,,,"Quarried at Kourelos, Mani peninsula, Greece; esp. exported to Rome",14,,,,,"cipollino tenario used in pilasters, spoila, columns, in Naples",118,,,"tenario as a subset of cipollino named to distinguish it from Euphea quarries in the Roman empire; composed of etheroblastic calcitic plagas, sometimes very fine-grained with abundant quartz and plagioclase dispersed and rarer lamellae or iso-oriented phyllosilicate needles with prevalent chlorite and k-mica",129; 132,2nd century CE,,,,Exported between regions by the 2nd century CE,14,2716,309,2510,309,3140,309,,,,,,,Image in folder ,113,,,,,,,,,,,,
Anician stone,"peperino grigio/rosso, peperino di Viterbo, peperino duro; peperino Soriano, peperino Vitorchiano",12,quartzlatitic ignimbite (tuff) from Monte Cimino,12,Quaternary or Tertiary period,12,gray/red/pink; similar to lapis albanus/peperino,12; 42,,,,,4.28,12,"Region of the Tarquinii, modern Viterbo, Lazio, Italy; quarried around Lake Bolsena and in the Statonia prefecture",42,"Monuments in the area of Ferento, Italy, including large statues and smaller carvings",67,"Vitruvius muses that if the quarries were nearer to Rome, ""it would be worthy, that all our works be made from [them]"" [[De Architectura 2.7.4]]",67,Romans used it to build the Ferento theatre,130,,,was the main building material of the Middle Ages and Renaissance ,130,,,,,"Used since Paleolithic, then by Romans and Etruscans",130,2225,12,1410,309,2940,309,27400,12,,,,,Image in folder ,130,5.2,12,,,,,,,25.5,12,44.2,12
Foresto marble,,,marble,14,,,white or blue-gray ,14,0.2,295,0.3,295,0.41,296,"Quarried at Bussoleno, near Susa, Italy, local use",14,"the Susa arch, in 9–8 BC by the indigenous King Marcus Iulius Cottius, ancient Road to Gaul, constructed in order to celebrate an agreement between Romans and local Alpine autonomous tribes near the Praetorium, the headquarters of the Roman praefectus",131,,,The first temple to be constructed in Rome of marble was the Temple of Jupiter Stator built by the victor over the Macedonians,119,,,"By the 1st century BC, the use of marble was becoming fashionable in the houses and villas of the rich; Construction in marble was an expensive business with the transport costs sometimes many times greater than the quarrying costs",119; 120,,,,,Imperial Period,14,,,2825,296,2840,296,,,,,,,Image in folder ,153,,,,,,,,,,,,
granito del Giglio,"granitello antico, granito grigio minuto del Giglio","13,14",monzogranite,13,,,"black/white/grey; medium-grained, tints of pink",13; 14,,,,,,,"Italy, Tuscany, Island of Giglio; east coast; local and regional (mostly Rome) use; Punta dell'Arenella (Cava del Piccione), Punta del Lazzaretto, Scalettino of Giglio Porto, Cala delle Cannelle (Gran Cava), Cala delle Caldane (Bonsere) and Cala degli Trees",13; 14; 133,"Columns: S. Croce in Jerusalem, S. Maria Maggiore, SS Giovanni e Paolo, S. Lorenzo in Lucina, S. Anastasia, S. Crisogono in Trastevere. S. Pietro in Vincoli, portico del Palazzo della Cancelleria, portico in Via dei SS Quattro Coronati, Palazzo Bonicelli. Paving stones, scalini, arches",13,,,"one of the oldest quarries known as Cava del Foriano, examples of Giglio granite columns exist in the Roman Villa of Giannutri, in the Porto Neroniano of Anzio, in the Forum of Caesar and in the Pantheon of Rome. Columns of sure Giglio origin, probably bare of ancient Roman monuments, are present in the tower of Pisa, in the Baptistery of Florence, in the Pieve of Santa Maria Assunta of San Leo in Rome, in the Basilica of San Piero a Grado in Pisa, in the Basilica of Holy Cross in Jerusalem of Rome, in the Duomo of Gaeta, in the Cathedral of Naples and in the Pompeian Garden of the Royal Palace of Caserta in Naples; more construction stone than decoration",133; 184,,,"granite was not used extensively for bulky architecture until the mid 1st century BC at the earliest; Granito del Giglio, exported in large quantities to Rome, for the use of small or medium-sized columns, and difficult to distinguish from other similar stones coming from the Troas",120; 184,reign of Julius Caesar,133,19th century ,133,Imperial Period,14,,,,,,,,,,,,,image in folder,185,,,,,,,,,,,,
granito di Nicotera,,,"granite; composed mainly of intermediate plagioclase, quartz and biotite, with or without hornblende",14; 141,"Palaeozoic and possibly Precambrian, minor Jurassic ophiolite sequences and Mesozoicto Recent cover series, 295 to275 MYA",139,,,0.2,295,0.3,295,,,"Quarried at Nicotera, NW Calabria, Italy; used locally and across Italy ",14,"Pottery finds, Nicotera, it is possible to date the beginning of the quarry activity to the first century ad. It is very likely that the exploitation continued to some extent in the following centuries, and came to an end in the fourth century (as suggested by a coin foundin sector C of the quarry)",140,,,granito di nicotera and granito del foro are often difficult to distinguish with just the human eye,136,,,"During the Roman Imperial era, granites and, generally, granitoid rocks, were widely used in theMediterranean area for ornamental purposes and especially, given their intrinsic good physicaland mechanical characteristics, for columns and pillars",134,1st century CE,138,4th century CE,138,Imperial Period;The existence of a Romanquarry that was active from the first to the fourth centuries ad was first discovered in the early1970s and then confirmed in the 1980s ,14; 138,2640,309,2330,309,2940,309,,,,,,,Image in folder,137,,,,,,,,,,,,
gris pinta,,,marble,14,,,Gray,14,0.2,295,0.3,295,,,"Quarried at Alconera, near Badajoz, modern Spain; local and regional use",14,,,,,,,,,,,,,,,,,2716,309,2510,309,3140,309,,,,,,,Image in folder,143,,,,,,,,,,,,
Grottarossa Pyroclastic Sequence,"cappellaccio, although this ambiguous term should be avoided; Tufo Granulare (Grigio)",10;146 ,"Quarried from ignimbrite, an unstructured deposit produced by pyroclastic flow",32,"514,000 years old, +/- 5,000",10,"Olive gray with several white leucite fragments, some of which have been replaced by analcime",37,,,,,,,"Monti Sabatini volcano, with outcrops atop the Palatine Hill ",37,"Hut village in the Early Iron Age (9th-8th century BCE), cisterns/granaries (5th or 6th century BCE), corbelled walls ",65,,,"strongly linked to volcanic activity; “Peperino” has also been used to describe both the Grottarossa Pyroclastic Sequence which are reported in the literature with the generic name of “Peperino Grigio” or with the similarly generic archeological name “cappellaccio” These rocks present an appearance similar to Lapis Albanus and Lapis Gabinus, but with a less lithified character",144; 146,,,"Not to be confused with Tufo del Palatino, although both are referred to as cappellaccio; poorly lithified with about 30% lava and crystal fragments",37; 65,,,,,,,1986,309,1130,309,2350,309,,,2942,,14710,,Image in folder (2),145; 147,,,,,,,,,,,,
marmo bianco di Saint-Béat,,,Marble,14,,,"Fine- to medium-grained, pure white ",14,0.2,295,0.3,295,,,"Quarried at Saint-Béat, central Pyrenees, France, and later ""exported across most of southern and western Gaul"" ",14,,,,,"the white marble quarries in Saint-Beat allowed the construction of the Trajan column in Rome, the white marble quarry, known as the Roman breccia, which has been used since Roman times. It also allows the extraction of turquoise blue marble.",148,,,"The marble was used to built Roman towns as Lugdunum Convenarum, which is called Saint-Bertrand-de-Comminges today, and how every year it is used in a sculpture festival in Saint-Beat. ",149,1st century BCE,14,,,"Local use from late 1st century BCE, exported in the Imperial Period",14,2716,309,2510,309,3140,309,,,,,,,image in folder,149,,,,,,,,,,,,
marmo di Ippona,,,marble,14,,,"white, ""with distinct blue and grey streaks"" ",14,0.2,295,0.3,295,,,"Quarried from the cliff Cap de Garde, 12 km from Annaba, Algeria; local and regional use",14,,,,,,,,,,,,,,,,,2716,309,2510,309,3140,309,,,,,,,,,,,,,,,,,,,,
marmo di Tegea,marmo di Doliana,14,Recrystallized limestone,14,,,Dark gray-black ,14,0.2,295,0.3,295,,,"Quarried at Doliana, in the Tegea territory of Arcadia, Greece; local use",14,"The temple of Athena Alea in Tegea, in Arcadia, was built by the Cycladic sculptor and architect Skopas in Doliana marble ",215,,,"the building of the temple is also dated back to the work of Skopas at the Mausoleum of Halicarnassus, between 345 and 335 BC ",215,,,built on the remains of an archaic temple burned in 395-394 BC,215,,,,,Classical period onward,14,,,,,,,,,,,,,image in folder,216,,,,,,,,,,,,
marmo gortino,,,Marble,14,,,"Gray-blue/white, dark veins ",14,0.2,295,0.3,295,,,"Used locally, with quarries at Ntikali, southern Crete",14,,,,,,,,,,,,,,,"""Roman period and possibly earlier"" ",14,2716,309,2510,309,3140,309,,,,,,,,,,,,,,,,,,,,
marmo imetto,"marmor hymettium, Hymettus marble, marmo dell'Imetto, marmo cipolla, imezio.",15,Marble,15,,,"Grey/blue/beige; or, white with gray veins",15; 14,0.2,295,0.3,295,,,"Greece, Athens, Mount Hymettus.",15,"Columns: S. Maria Maggiore, Piazza S. Maria Maggiore, S. Paolo fuori le Mura, S. Pietro in Vincoli. Paving stones: S. Maria degli Angeli e dei Martiri. Wall stones: 2 pilastres in the Arco degli Argendari. Conche: Villa Giulia, Architraves.",15,"Strabo, Geography: 9.1.23; Pliny the Elder claims Hymettian marble was the first foreign marble imported to Rome (early 1st century BCE); also mentioned in Natural History 17.1, 36.24",76; 77; 79,91 BC Licinius Crassus brought censure upon himself when he used six columns of Hymettian marble in the atrium of his house on the Palatine,119,,,"met 1st century Rome's demand for white marble; Imezio marble, white with bigiastro color and frequent darker lists, was mainly used for architecture. It was among the first marbles imported to Rome, and easily confused with the Proconnesio. The bituminous scent that emanates just broken has earned it, among the Romani stonemasons, the name of 'marmo cipolla.'",119; 178,in Rome since the beginning of the 1st century BCE,285,,,"Local use from the Classical period (dates?), inter-regional exportation during Roman times ",14,2716,309,2510,309,3140,309,,,,,,,image in folder,179,,,,,,,,,,,,
marmo megarense,,,marble,14,,,,,0.2,295,0.3,295,,,"Quarried at Megara, central Megarid, Greece; local use from Archaic period onwards",14,,,,,"In two letters, Cicero asked Attico about statues of Megarense marble supposedly found in Athens ",151,,,,,,,,,,,2716,309,2510,309,3140,309,,,,,,,image in folder,112,,,,,,,,,,,,
Nubian Sandstone,"quartz sandstone, dark amphibolite",155,subarkosic arenite to quartz arenite sandstone,16,Lower to Upper Cretaceous,16,"Brown, very porous",16,,,,,,,"Nile Valley: Roman quarries at Nag el-Dumariyya village, East Bank; Gebel el-Silsila, East and West Bank; Nag el-Hosh village, West Bank; Gharb el-Gaafra district, East Bank; Gharb Aswan district, West Bank; E and SE of Aswan city, East Bank; under Lake Nasser, West Bank; north of Qasr Ibrim ruins, East Bank; Eastern Desert: Wadi el Muweih, Wadi el-Kanayis; Western Desert: Bahariya Oasis, Dakhla Oasis, Kharga Oasis",16,Sandstone from Kharga Oasis might have been use for the Roman temple at Qasr Dush,14,,,Nubian sandstone associated with an important Egyptian acquifer; ,152,,,"Loosely cemented with quartz, iron oxide, chlorite clay, some kaolinite clay and calcite",16,,,reign of Antoninus Pius 2nd century CE,14,Greek inscriptions at El Hosh indicate occupation until at least the reign of Antoninus Pius (mid-2nd century CE),14,2080,297,,,,,,,,,,,image in folder,154,,,,,,,,,,,,
pedra d'Altafulla,,,Limestone,14,,,,,0.2,295,0.3,295,,,"Quarried at Els Munts, 16 km E of Tarragona, Spain and Platja dels Capellans, 15 km E of Tarragona; local use",14,,,,,,,,,,,,,,,Imperial Period,14,2484,309,1890,309,3010,309,,,,,,,,,,,,,,,,,,,,
pedra de Santa Tecla,llisos,14,Limestone,14,,,Yellow-pink ,14,0.2,295,0.3,295,,,"Quarried at El Llorito, just east of Tarragona, Spain; mostly used at Tarragona during Roman times; comes from the Santa Tecla chapel in Tarragona cathedral ",14; 156,"found in the Roman pedastal of the Santa Tecla chapel, Veneto, Italy ",217,Used during the Flavian period based on Lucius Pedanius Euphronius (sometime between 110 to 130 AD),218,the Santa Tecla chapel was built in a roman tradition by which the chapel was named after the stone it was made of ,217,,,not used much in scultpure ,256,16 CE,298,15th-19th century,299,"used sometime around the Flavian period, 110-130 AD (this does not represent a start and end date for usage)",218,2484,309,1890,309,3010,309,,,,,,,image in folder,217,,,,,,,,,,,,
pedra del Llorito,,,Limestone,14,,,,,0.2,295,0.3,295,,,"Coves del Llorito, near Tarragona, Spain; local use",14,,,,,,,,,Serrallo (maritime district of Tarragona) quarries used as hideout during Spain's civil war,219,,,,,,,2484,309,1890,309,3010,309,,,,,,,image in folder,220,,,,,,,,,,,,
pedra del Médol,,,Limestone,14,,,golden yellow color,221,0.2,295,0.3,295,,,"Local use, with quarries at and around Tarragona, Spain: El Médol, Mas del Marquès, Platja l'Arrabassada, and Punta de la Creueta",14,,,,,"El Mèdol is a large gully of more than 200 meters in length and a width of between 10 and 40 meters, produced by the constant stone extraction in Roman times, this stone is very easy to work, with which a large number of the most important Roman buildings in Tàrraco were built.",221,,,"At the center of the quarry stands a stone needle of 16 meters high that marks the original quota of the rock before starting the operation. It is estimated that roughly a total of 50,000 m3 of stone was extracted from this quarry.",221,,,,,"this quarry was also used in medieval times. The transfer of the ashlars to the city was realized via Via Hercúlia, well-known later like Via Augusta, that was little distance of the quarry.",221,2484,309,1890,309,3010,309,,,,,,,image in folder,221,,,,,,,,,,,,
pedra dels Clots,,,Sandstone,14,,,,,,,,,,,"Used locally with quarries at Clots de Sant Julià, and Puig d’en Torró, near Girona, Spain; and Domeny, in Girona",14,no archaeological intervention has yet been made in a hurry to help determine with certainty what its history is,222,,,"It has been speculated, even, that the walls of the pre-Roman city of Puig de Sant Andreu d'Ullastret or Empuries could have been scaffolded with this stone",222,,,the majority of churches and medieval monuments of the neighborhood around the quarries are built with this stone,222,,,,,either Roman/pre-Roman origins,222,2463,309,1510,309,3000,309,,,,,,,image in folder,222,,,,,,,,,,,,
pedra d'Empúries,,,Limestone,14,,,,,0.2,295,0.3,295,,,"Local use during Roman times, with quarries at Sant Marti d’Empúries, near Empúries, Spain",14,"excavations in Empúries began in the year 1908 and continue today, only about 25 % of the surface is observable",223,,,The historical name of Empúries comes from the Greek term “Emporion” which means market place or commercial centre and correctly describes the purpose of the site.  The city was favourably situated at the delta (at that time) of the (river) Fluvia and at the crossing of several trade routes.  The natural harbour basins in front of Emporion offered protection to the trading vessels.,223,,,"During the second Punic war, in the third century before Christ, Emporion became a Roman possession, called Emporiae.  This was the beginning of the romanisation of the Iberian Peninsula.",223,6th century BCE,223,3rd century CE,223,"quarrying here began with the Greeks in the 6th century BC, Later, Empúries lost its importance, in the third Century after Christ the city was completely abandoned.  When, during the 17-century, fishermen created L’Escala, many Greek and Roman stones from Emporion or Emporiae served as the building material.",223,2482,309,1890,309,3010,309,,,,,,,image in folder,223,,,,,,,,,,,,
porfido rosso laterizio,lateritic red porphyry,16,rhyolite porphyry,16,,,pink-brown groundmass with pink phenocrysts (crystals) and colorless/bluish quartz,16,,,,,,,"Eastern Egyptian desert: Gebel Dokhan (Mons Porphyrites) and Wadi Abu Gerida, 10 km NW of Maghrabiya",14,,,,,,,,,"Aphanitic groundmass, phenocrysts made of euhedral to subhedral alkali feldspar, up to 25 mm; exported in small amounts",16; 14,1st-2nd century CE,16,,,Imperial Period; specifically 1st to 2nd century CE at Wadi Abu Gerida,14; 16,,,,,,,,,,,,,Image in folder ,150,,,,,,,,,,,,
rosa ajamonado,,,limestone,14,,,Pink,14,0.2,295,0.3,295,,,"Quarried at Alconera, near Badajoz, modern Spain; local and regional use",14,,,,,,,,,,,,,,,,,2484,309,1890,309,3010,309,,,,,,,image in folder,12,,,,,,,,,,,,
rosso antico,marmor taenarium.,15,marble of hematite,15,,,Red/Purple/Pink,15,0.2,295,0.3,295,,,"Greece, Laconia, Peninsula of Mani; quarried at Laghia-Dimaristika, Marmaro, Mianes/Kokkinoghia, Platsa, Profitis Elias, Vathia, and exported between regions",15; 14,"Paving stones and opus sectile: S. Pietro in Vincoli, S. Sabina. Cornices: S. Maria Maddalena. Paving stones: S. Paolo fuori le Mura. Gradini: 14 in the large altar of the Church of S. Prassede, later used for the throne of Napoleon. Balustrades: Church of S. Prassede. Mattonelle, statuary, colonnine, capitals.",15,"Strabo, Geography: 8.5.7",80,"used by the Minoans at Knossos, and by the Mycenaeans for carved decoration on the Treasury of Atreus",117,,,"By the 1st century AD, rosso antico from Cape Taenarum was being used in imperial building programs in Rome; extraction of rosso antico at Cape Tenaro, modern day Matapan, helped create organized marble trade and open commerial trade routes",119; 129,"1st century BCE; used in Mycenaean times, then perhaps again since Hellenism for small columns and decorations and sculptures",119; 280,,,"Exported by early Roman times, 1st century BCE ",119,2690,12,,,,,,,,,,,image in folder,12,,,,,,,,,,,,
Sarno Limestone,,,travertine,14,,,,,,,,,,,"Used locally and quarried from the Sarno Valley, E of Pompeii, Italy",14,"Casa del Chirurgo, Pompeii ",224,,,facade and the walls of the Casa del Chirurgo atrium are built of large hewn blocks of Sarno limestone,224,,,,,,,,,dates from at least the Samnite period,224,,,,,,,,,,,,,image in folder,224,,,,,,,,,,,,
serrancolin,,,marble,14,,,Similar to pavonazzetto; a name that refers to purple/gray veins,14; 26,0.2,295,0.3,295,0.07,12,"Quarried at Alconera, near Badajoz, modern Spain; local and regional use ",14,,,,,,,,,,,,,,,,,2720,12,2510,309,3140,309,,,,,,,image in folder,225,,,,,,,115.66,12,,,,
soldó,pedra de los Coves,14,Limestone,14,,,,,0.2,295,0.3,295,,,"Local use, with quarries near Tarragona, Spain, at Coves de la Pedrera, Mas dels Arcs,Pedreres de l’Aqüeducte, and Torre d’en Dolça",14,,,,,,,,,,,,,,,,,2484,309,1890,309,3010,309,,,,,,,image in folder,226,,,,,,,,,,,,
Sudbrook sandstone,,,sandstone,14,,,,,,,,,,,"Quarried at Caerwent, SE Wales, Britain; local use",14,,,,,"Sudbrook Sandstone has a limited distribution. It forms a discontinuous horizon above the
Dolomitic Conglomerate, low within the Mercian Mudstone Group of the Triassic succession of
south Wales",227,,,"deposited as fluvial sandstone in seasonal braided streams within an undulating
Carboniferous land surface",227,,,,,Imperial Period,14,2463,309,1510,309,3000,309,,,,,,,image in folder,227,,,,,,,,,,,,
Upper and Lower Greensands,,,silicified glauconitic quartz sandstone,14,cretaceous ,228,greenish color,230,,,,,,,"Quarried at Farnham, in the Weald, SE England; used at Silchester (probably)",14,bed of greensands retain some sponge remains,228,,," the upper greensand may be regarded as comprising two broad divisions, an
 upper, in which beds of chert are largely developed, and a lower, principally consisting
 of micaceous and quartzitic sands, with occasional layers of chert. ",229,,,,,,,,,,,,,,,,,,,,,,,image in folder,231,,,,,,,,,,,,
anasol,"Gris Anasol, Anasol Macael, Anasol Marble",,limestone,14,,,Gray,12,0.2,295,0.3,295,0.07,12,"Quarried at Macael, in the Almeria province of Spain",14,,,,,"The Spanish “anasol” and Portuguese “anasol”-type can
be distinguished by their metamorphic facies, insoluble residue
