Repository: arettew/Roman-Material-Database

File: treestone/tree/static/csvs/pietra.csv (part 2 of 4)
name,alternate_name,alternate_name_cite,petrographic_details,petrographic_details_cite,age,age_cite,appearance,appearance_cite,poisson_ratio_low,poisson_ratio_low_citation,poisson_ratio_high,poisson_ratio_high_citation,absorption,absorption_cite,quarry_location,quarry_location_cite,archaeological_sources,archaeological_sources_cite,primary_sources,primary_sources_cite,secondary_sources,secondary_sources_cite,shapefile,shapefile_cite,notes,notes_cite,beginning_date,beginning_date_cite,ending_date,ending_date_cite,dates_of_use,dates_of_use_cite,density_avg,density_avg_cite,density_low,density_low_cite,density_high,density_high_cite,elastic_modulus_average,elastic_modulus_average_cite,elastic_modulus_low,elastic_modulus_low_cite,elastic_modulus_high,elastic_modulus_high_cite,image,image_cite,rupture_modulus_average,rupture_modulus_average_cite,rupture_modulus_low,rupture_modulus_low_cite,rupture_modulus_high,rupture_modulus_high_cite,compressive_strength_average,compressive_strength_average_cite,compressive_strength_low,compressive_strength_low_cite,compressive_strength_high,compressive_strength_high_cite
contents, petrographic and mineralogical features",300,,,Similar to cipollino,14,,,,,,,2720,12,2510,309,3140,309,,,,,,,image in folder,12,,,18,12,22,12,,,80,12,86,12
blanco Macael,White Macael Marble,12,calcitic marble,14,,,Pure white ,14,0.2,295,0.3,295,0.2,12,Quarried at Macael in the Almeria province of Spain; exported across southern Spain,14,,,,,"It is, next to the white Carrara marble, the most used for cemeteries, tombstones and other funerary art",301,,,,,,,,,Imperial Period,14,2720,12,,,,,,,,,,,image in folder,12,,,12.1,12,22.85,12,,,81.1,12,87.4,12
branco portugues,"White Portugal, Branco Estremoz",12,marble,14,,,White,14,0.2,295,0.3,295,0.07,12,"Quarried at Borba, near Estremoz, modern Portugal; local and probably regional use",14,,,,,,,,,,,,,,,Imperial Period,14,2710,12,2510,309,3140,309,,,,,,,image in folder,12,,,,,,,86.85,12,76.7,12,97,12
breccia rosso di Verona,"Marmi Rosso di Verona, Red Verona Marble",12,Marble breccia,14,Jurassic era formation,232,"Red-pink; ""light orange red to dark red with nodules and partly stylolitic veins""; rounded fragments and very thin veins in reddish brown to orange hues, from which the color in broad stripes on the color expands in broad stripes onto the fragments, making them almost invariably less intense.",14; 12; 273,0.2,295,0.3,295,0.19,12,"Exported regionally in small amounts from Verona, just east of Lake Garda, Italy",14,,,,,"Quite small quantities of colored marble like this, cut into thin panels for veneer and paving, could transform a building’s appearance",120,,,"there are the abundant fossils of Verona marble, from simple but fascinating ammonites that can still be seen in the slabs that cover many streets and veronese sidewalks, to the precious fossil fish of the Bolca quarry",232,"Widely used as a building block, only since the 3rd century CE",273,some of the original quarries are still exploited today,273,Imperial Period,14,2690,12,,,,,,,,,,,image in folder,232,9.8,12,,,,,160,12,,,,
granito della Sardegna,rosa/giallo/gris/bianco/grigio Sardegna/sardo,,granite,14,,,"Medium-grained, pink/light green/cream-white, the variety at Isole Marmorata was less pink, more gray",14,0.2,295,0.3,295,0.58,12,"Quarried at Capo Testa, northern Sardinia, Olbia, NE Sardinia , Isole Marmorata, off the coast of northern Sardinia , Porto Rotondo, NE Sardinia, local and regional use, mostly exported to Rome or elsewhere in Italy",14,,,,,,,,,"In antiquity, Sardinia was known for its abundance of stone ",233,,,in use in 20th and 21st centuries,233,Imperial Period; The Sardinian stone industry has been formed over the last thirty years by the development of numerous small and medium-sized enterprises located almost exclusively in the granite area in the province of Sassari and in the area of ​​the marble of Orosei in the province of Nuoro,14; 233,2640,309,2330,309,2940,309,,,,,,,image in folder,233,,,10.8,12,15,12,,,153.3,12,203,12
marmo di Aurisina,possibly the same as Breccia Carsica/Napoleon Slivia/Breccia Aurisina Marble,12,marble,14,,,brown,12,0.2,295,0.3,295,0.14,12,"Aurisina, just north of Trieste, in Italy; local use, esp. at Trieste and Aquileia",14,,,,,,,,,,,1st century BCE ,234,,,Imperial Period; The first historical signs go back to the imperial Rome.It is scientifically proven that the stone extracted from the quarries has been widely used in the construction of Aquileia from the 1st century. B.C. The 5th century A.D. Roman Quarry was reactivated in 1845 under the Austro-Hungarian Empire for the construction of important public works.,14; 234,2685,12,2510,309,3140,309,,,,,,,image in folder,234,11.2,12,,,,,177,12,,,,
Marmo pario,"Parian marble, lychnites; paria lithos; Marathi Marble","17, 14, 12",marble ,17,,,White,17,0.2,295,0.3,295,0.12,12,"Greece, Aegean, Island of Paros;  Three varieties: Paros-1 quarried at Marathi , Paros-2 at Choridaki Valley, both widely exported in Roman times, Paros-3 at Agios Minas, Central Paros - local, regional, inter-regional use",17; 14,"Columns: 24 in S. Sabina, Statues: Capitoline Venus in the Palazzo dei Conservatori. Wall stones: Mausoleum of Hardian. Sarcophagi. Holy water basins.",17,"Herodotus, Histories: 3.57.4, 5.62; Strabo, Geography: 10.5.7; Vergil, Aeneid: 1.592-3, 3.124-7; Vitruvius, Architecture: 10.2.15; Pliny the Elder, Natural History: 4.22, 4.67, 36.13, 36.19, 36.43; Pliny also notes (36.4.14, 36.5.44)) that the white stone was the primary marble for early sculptors; several such statues mentioned in Pausanias, Description of Greece: 1.14.7, 1.33.2, 1.43.5, 2.2.8, 2.29.1, 2.35.3, 4.31.6",81; 82; 83; 84; 85; 86; 87; 88; 89; 90,,"Marmo Pario has become the white marble par excellence. In fact, the Marmo pario is famous for uses both in statuary and in architecture. As for the statuary, suffice it to mention the Venus of Milos (II century BC). Regarding architecture and sculpture, the uses of the lithotype documented in the Roman period and in the following ones consist of supporting elements (columns) and ornamental elements (stele).",172,,"Paros-1 has medium crystalline grains, translucent finish, Paros-2 is coarser, sometimes gray; 95% calcite, 3% dolomite, 2% quartz ",14; 12,,,,,Used by the Greeks since the protocicladic era,172,2713,12,2510,309,3140,309,,,,,,,image in folder,172,18,12,,,,,98.5,12,,,,
Milas lilac,,,marble ,14,,,"White and purple, similar to pavonazzetto; a name that refers to purple/gray veins",14; 26,0.2,295,0.3,295,0.1,12,"Quarried at Kestanecik, 23 km N of Muğla, Turkey; ""exported regionally or inter-regionally in the Roman period""",14,,,,,,,,,,,,,,,,,2730,12,2510,309,3140,309,,,,,,,image in folder,12,,,,,,,99.96,12,,,,
negra pinta,Pinta Black Marble,12,marble,14,Cambrian,12,"Black; ""limy re-crystallized...of thin grain""",14; 12,0.2,295,0.3,295,0.1,12,"Quarried at Alconera, near Badajoz, modern Spain; local and regional use ",14,,,,,,,,,,,,,,,,,2730,12,2510,309,3140,309,,,,,,,image in folder,12,13.1,12,,,,,148,12,,,,
pedra d'Alcover,"Arenisca de Alcover,Piedra de Alcover Sandstone",12,limestone; abulated dolomite of Alcover,14; 235,"deposited during the Triassic period, about 220 million years ago",235,Yellow,12,0.2,295,0.3,295,1.89,12,"Local use, with quarries at La Lloera, NW of Alcover, Spain ",14,,,,,The dolomites of Alcover contain abundant fossils of marine and continental organisms in very good state of conservation.,235,,,Fish are the most abundant and diversified fossils of the Alcover,235,,,,,,,2850,12,,,,,,,,,,,image in folder,235,17.3,12,,,,,120.1,12,,,,
rosa Novelda,rosso Alicante/rosa Europa,12,marble,14,,,Pink-brown-white…with cloudy red-pink patches,14,0.2,295,0.3,295,0.2,12,"Quarried at Novelda, just west of Alicante, Spain; local and regional use",14,,,,,,,,,,,,,,,Imperial Period,14,2740,12,2510,309,3140,309,,,,,,,image in folder,12,9,12,,,,,90.1,12,,,,
rosa Portugues,"Poco Bravo, Rosa Borba, Rosa Aurora,Estremoz Rosa, Portogallo, Portugal Pink, Rosa Aurora Portogallo",12,Marble ,14,,,Pink-cream…with cloudy red patches and brown-red veins ,14,0.2,295,0.3,295,0.11,12,"Quarried at Vila Viçosa, near Estremoz, Portugal; local and regional use ",14,,,,,,,,,"Similar to Portasanta; which is found in Chios, Greece",14; 17,,,,,Imperial Period,14,2720,12,2510,309,3140,309,,,,,,,image in folder,12,,,12.6,12,23.8,12,,,60,12,110.7,12
Sant Vincenç,piedra de San Vincente,12,Sandstone; granite microporfido,14; 12,,,Gray,12,,,,,0.4,12,"Local use, with quarries at Sant Vincenç de Castellet, Barcelona province, Spain ",14,,,,,,,,,"40% calcite/carbonated cement, 40% quartz, 15% bioclast, 5% esparita",12,,,,,Imperial Period,14,2660,12,,,,,,,,,,,image in folder,12,,,16,12,20.77,12,102.9,12,,,,
verde Viana,"Viana Green, Verde Sampaio, Verde Viana Raminhado,Cristal Verde",12,Marble,,,,Green and white ,14,0.2,295,0.3,295,0.08,12,"Quarried at Viana, near Estremoz, Portugal ",14,,,,,,,,,Similar to cipollin,14,,,,,,,2750,12,2510,309,3140,309,,,,,,,image in folder,12,,,12.4,12,15,12,,,77.7,12,88.78,12
Africano,"marmor lucullaeum; Lucullean marble, Africano Marble, Africano Lilac, Nero Africano","17, 18, 12",breccia tettonica,17,,,"Brown/White/Black/Blue; or, gray-brown tinted with white, pink, red, yellow, black",17; 14,,,,,0.4,12,"Asia minor, Izmir, Theos; modern Turkey, under the lake of Kara Gol, 15 km NE of Teos, at Küçükkaya, 7 km north of Teos, at Turgut, exported inter-regionally ",17; 14,"Columns: Basilica Aemilia, theater of Marcellus, Forum of Augustus, Tempio della Pace, S. Peter's Basilica, S. Giovanni in Laterano, S. Giacomo e S. Maria in Vallicella. Paving stones: S. Paolo fuori le Mura, St. Peter's, S. Croce in Jerusalem, Vittoriano. Threshold: pantheon. Fountains: Pantheon, Piazza Mattei, Babuino. Wainscoting: S. Paolo fuori le Mura, S. Maria della Vittoria. Architrace: Palazzo della Valle. Acquasantiere: S. Giovanni in Laterano, wall stones. ",17,The extravagant consul Scaurus is said to have decorated his house with 38-foot columns,18,exported to Rome by 1st century BCE; used in S. Francesca Romana,119; 160,,,"the distribution of africano is especially concentrated in Italy, in particular at Rome",123,"1st Century BCE; since the Augustan era, but is later rare",119; 272,,,"Exported from Teos during the Imperial Period; per Pliny, black variety (from Melos? Chios?) introduced to Rome by L. Lucullus, consul, who lent his name to the stone, in 74 BCE",,,,2720,12,2900,12,,,,,,,image in folder,12,,,14.13,12,18.64,12,,,67.2,12,93.5,12
alabastro a pecorella,"Alabastro a pecorella minuto, Travertine, sanguigno d'Orano.",19,travertine,19,,,red/brown/white,19,,,,,,,"Algeria, Province of Orano, Aîn Tekbalet.; Bou Hanifia, 20 km SW of Mascara, Algeria",19; 14,"rotae: S. Clemente. Bust of Vespasian in the Museo dei Conservatori. Mirrors: piedistalli delle quattro colonne della quinta cappella a destra in S. Maria sopra Minerva. Cornices, vasche. ",19,"Crustae also noted 'alabaster of sheep,' writing ""I have frequently seen in various archaeological sites of Algeria. Many slabs of 'alabaster a pecorella' can still be seen in the Gemila spa. I do not know when marble was introduced in Rome, but probably not before... Severi. I found this stone in a Roman villa of the Constantinian period near the Masdelle Sette Sale circus on the Oppio hill.""",158,The most conspicuous example of this alabaster in Rome is the two large blocks that have never been put in place that can be seen in the octagonal courtyard of the Vatican Museums,158,,,"Called alabastro a pecorella called, for the special and recurring arrangement of the spots, 'a little sheep.' ",158, exported to Rome from about the 2nd century CE,112,"is often still used today, but no longer quarried",112,,,,,,,,,,,,,,,image in folder,159,,,,,,,,,,,,
alabastro fiorito,alabastra listato ,108,Alabaster,14,,,"Yellow and pink with white, brown, red stripes; spots of a blond or brazilian brown, which, due to their clarity and transparency, are reminiscent of the sardony.",14; 161,,,,,,,"Gölemezli, north of Hierapolis, modern Turkey",14,"Used for the Plutonium, temples, theatres and agoras in Hieropolis of Phyrgia ",108,"Strabo describes Hierapolis, the hot springs and the Plutonium made of alabastro fiorito; alabastro fiorito as the stone of Hierapolis",109; 110,"found in the Galleria dei Candelabri, in the bust of Faustina Maggiore, and Lucilla's bust in the Capitoline Museum",161,,,"this species of alabaster was used mainly for drapery. Stone drapery in a statue is usually made of many overlapping pieces, so that the layers would form many horizontal bands, internally welded",161,"Is used in Rome at least since the imperial era for columns, decorations, rarely sculptures",257,,,"""used locally and exported widely in the Roman Imperial period and possibly earlier""",14,2550,302,,,,,,,,,,,Image in folder,111,,,,,,,,,,,,
Alwalton Marble,,,"Limestone, from the Great Oolite Group, Cornbrash",20,Middle Jurassic Period,20,"Blue-gray, hard, with lots of fossilized oyster shells",20,0.2,295,0.3,295,0.15,302,"Quarried from the banks of the River Nene, Alwalton Lynch Escarpment, Peterborough, England; used in the Roman town of Castor nearby",20,"In later times, commonly used in column bases, capitals, effigies, and fonts of cathedrals",20,found in a capital of the Peterborough cathedral,236,,,,,"Sometimes confused with Purbeck Marble, which it resembles when polished",20,,,,,"used during, but not limited to, the 13th century",236,2484,309,1890,309,3010,309,,,,,,,image in folder,236,,,,,,,,,940,302,,
Ancaster Freestone,Ancaster Freebed,20,Oolitic limestone,20,Middle Jurassic Period,20,"Cream to pale brown/buff, medium-grained with a few pieces of shells; composition and color vary from quarry to quarry",20,0.2,295,0.3,295,6.04,12,"England: quarried at Glebe Quarry near Ancaster, Lincolnshire, and other quarries nearby; local and regional use",20; 14,"Sculptural and architectural work during Roman times, later examples include Saxon sculptures in the 7th/8th centuries CE, medieval grave slabs and effigies, postmedieval masonry at Harlaxton Manor, Wollaton Hall, and castles across England",20,,,,,,,"Durable and easier to carve than the harder Ancaster stones, such as Ancaster ""Hard White""",20,,,,,Imperial Period ,14,2276,12,1890,309,3010,309,,,,,,,image in folder,12,,,,,,,,,,,,
Ancaster Hard White,,,Oolitic limestone,20,Middle Jurassic Period,20,"Pale honey to a cream colour, rough, medium-grained, well cemented, hard; composition and color vary from quarry to quarry",20,0.2,295,0.3,295,5.83,12,"England: quarried at Glebe Quarry near Ancaster, Lincolnshire, and other quarries nearby; local and regional use",20; 14,"Sculptural and architectural work during Roman times, later examples include Saxon sculptures in the 7th/8th centuries CE, medieval grave slabs and effigies, postmedieval font of Nuthall St. Patrick Church in Nottinghamshire",20,,,,,,,Finest grained of the Ancaster stones,20,,,,,Imperial Period,14,2299,12,2276,12,2410,12,,,,,,,image in folder,12,,,,,,,,,25,12,79,12
Ancaster Weatherbed,Ancaster Rag,20,Oolitic limestone,20,Middle Jurassic Period,20,"Varies from cream/brown-yellow to blue/gray, ""mottled and/or flecked"", medium-grained with lots of shells including gastropods; many samples ""show a lenticular core of blue grey limestone (often known as 'blue hearted')",20,0.2,295,0.3,295,,,"England: quarried at Glebe Quarry near Ancaster, Lincolnshire, and other quarries nearby; local and regional use",20; 14,"Sculptural and architectural work during Roman times, later examples include Saxon sculptures in the 7th/8th centuries CE, medieval grave slabs, and effigies",20,,,,,,,"Harder than the other Ancaster stones, it comes in two varieties: the upper Red Weatherbed and the lower Brown Weatherbed ",20,,,,,Imperial Period,14,,,2276,12,2410,12,,,,,,,Image in folder,12,,,,,,,,,65,12,79,12
Barnack Rag Stone,"Barnack Stone, Barnack Mill Stone",20,Oolitic limestone,20,Middle Jurassic Period,20,"Coarse, hard, shelly, poorly sorted, contains ooliths and shells in alternating layers as well as ""sparry calcite""",20,0.2,295,0.3,295,,,"Quarried from Roman through Medieval times at Hills and Holes quarry, Barnack, near Peterborough, Eastern England; local and regional use",20; 14,"Ashlar masonry, later examples include parts of Ely and Peterborough Cathedrals",20,,,,,,,Most common of three varieties of Barnack Stone; the other two were used in carving and rubblestone walling,20,,,,,Imperial Period,14,2484,309,1890,309,3010,309,,,,,,,image in folder,237,,,,,,,,,,,,
Beer Stone,,,Limestone,20,Upper Cretaceous Period; 65 – 140 million years ago,20; 238,"White/gray-white, sometimes tinted green; fine and well sorted, containing shells and some quartz and glauconite",20,0.2,295,0.3,295,,,"Thought to have been quarried underground at Beer Quarry, near Seaton, SW England",20,"the wall quoins (outside angles), flue linings, and floor supports of the Bath House at Seaton Roman Villa in Devon, Rome; Beer stone is in many prestigious buildings, including Exeter, Winchester, St.Paul's and Norwich Catholic Cathedrals, Westminster Abbey and the Tower of London, United Kingdom, at Exeter Cathedral the great image screen on the west front is of Beer stone, giving it a particulary warm and reflective quality. Much of the Cathedral's interior too, including nearly all the fine carving and the ribbed vaulting originated in this quarry. It can be found in 24 of Britain's 44 cathedrals.",20; 238,,,Freshly quarried Beer Stone is saturated with water and with very few fossils was much prized by the masons as it is ideally suited to fine detail carving.,238,,,"Suitable for carving, ""well suited for interior work""",20,,,,,"used heavily in English cathedrals, but after 1540 because of the reformation the quarry was worked spasmodically and most of the stone went to secular buildings including The Guidhall at Exeter, Shute House near Colyton and Bovey House in Beer. During the victorian church restoration's the quarry became busy once again.",238,1860,303,,,,,,,,,,,image in folder,238,,,,,,,,,,,,
bigio antico,"Marmor batthium, marmor lesbium, bigio dell'Asia minore.",21,marble,21,,,Grey/Beige/White,21,0.2,295,0.3,295,,,"Asia Minor, Island of Lesbos/Teos; widely exported during the Imperial Period, Turkey, 19 km NE of Ephesos, at Hasançavuslar (exported inter-regionally), Turkey, 2.4 km NE of Iznik in Bithynia et Pontus (local use), Turkey, Panayirdağ, near Ephesos (local use) ",21; 14,"Columns: portico of S. Lorenzo fuori le Mura, atrium and porta maggiore of S. Croce in Jerusalem, Chapel of S. Benedetto in S. Paolo fuori le Mura, Capella Salviati di S. Gregorio Magno. S. Clemente and S. Lorenzo in Borgo. Paving stones: S. Croce in Jerusalem, S. Clemente. Fonts: S. Giovanni in Laterano, S. Croce in Jerusalem, S. Lorenzo fuori le Mura, S. Clemente. revetement stones.",21,"Pliny the Elder mentions as a sculpting stone, noting its slightly blue tint",91,this marble is mentioned in the edict of Diocletian who fixes the price at a sum equivalent to three gold liras per cubic foot,166,,,the 'ancient gray' marble was very inconspicuous and certainly never considered especially luxurious,166,have been used since Flavian times in Rome; 69 CE,282; 259,,,Exported from Lesbos during the Imperial Period,14,,,,,,,,,,,,,image in folder,112,,,,,,,,,,,,
Black Pasture Stone,,,Sandstone,20,Upper Cretaceous Period,20,"Yellow-brown-pink with brown specks, tough, hard, fine- to medium-grained, granular",20,,,,,,,"Quarried from the area around Chollerford, Northern England, near Milecastle 26 on Hadrian's Hall and the Roman fort, Cilurnum [[6]]",20,"Hadrian's Wall, c. 120 CE; according to J. Watson, also used in the piers of the bridge that spanned the North Tyne, possibly a reference to the Aelian Bridge between Newcastle and Gateshead, constructed 122 CE ",20,,,,,,,Regarded as an excellent building stone,20,,,,,,,2463,309,1510,309,3000,309,,,,,,,image in folder,239,,,,,,,,,,,,
Breccia corallina,marmor sagarium,21,breccia calcarea,21,,,"red/orange/white; The coraline breccia (the Corsican says) takes its name from the coral, because the cement is generally bright red: the brecciato, or fragments are white and yellowish ",21; 167,,,,,,,"Asia Minor, Verzirhan, Bilecik; also quarried at Toprak Alinmis, Balıklıova, Karga Tepe, and Azmak Tepe, on the Karaburum Peninsula, modern Turkey",21; 14,"Columns: Atrium Vestae, S. Prisca, S. Lorenzo fuori le Mura, S. Croce in Gerusalemme, S. Sebastiano, Chiesa del Gesù, S. Maria in Aracoeli, Palazzo Rospigliosi. Paving stones: X. Paolo fuori le Mura, S. Pietro in Vaticano, S. Clemente. Wall stones: Atrium Vestae, Confessional in S. Giovanni in Laterano. Vases, Cups. ",21,in buildings of Dioclezianea and Constantiniana Gnoli found examples of a 'corallina breccia' from the bottom of an almost brick red and fragments of a dirty white and some bigiastro,167,"by 1st century BC, breccia corallina from North-west Turkey was being used in imperial building program in Rome; The rosy marble chosen to decorate the upper order of the Vestali atrium is known in Rome as 'breccia coralina'.",119; 167,,,"This kind of 'coral breccia,' the most classic and familiar to all Romans, is not represented in Herculaneum and Pompeii and was probably introduced on the market in later times.",167,1st century BCE,14,,,Regionally exported from Verzirhan starting in the late 1st century BCE ,14,2291,309,1540,309,3000,309,,,,,,,image in folder,159,,,,,,,,,,,,
breccia di Aleppo,,,limestone conglomerate,14,,,"gray/brown; mixture of small pieces of gray, reddish brown or nichel where the yellow dominates",14; 168,0.2,295,0.3,295,,,"Quarried at Karies, just inland from Latomi, Chios, Greece, and exported widely",14,present in the Maesa of Philip King of Spain and in Florence in the table of the Knight Lorenzo Sirigatti,168,,,"The 'breccia d'Aleppo' is not represented in the great Roman imperial buildings and the quarries of it must have been private. Slabs and fragments of small or half-columns of this marble- which is of a brick-red background, full of angular fragments of a grayish gray often marked by small marine bodies, and others more sparse than a beautiful bright yellow- not they are rare in the ancient houses and villas of Rome and its surroundings.",168,,,"Slabs of 'breccia d'Aleppo' still in situ can be seen in some floors and bottoms of Pompeii. The 'breccia d'Aleppo,' as far as Gnoli has had the opportunity to see, is rare and practically disappears from the common use after the age Flavia. The most notable piece of this marble in Rome is a column in the Candelabra Gallery, on the left as you enter.",168,,,,,Imperial Period,14,,,,,,,,,,,,,image in folder,159,,,,,,,,,,,,
Breccia di Sciro,"semesanto, marmor scyreticum, breccia di Settebasi o Settebassi, breccia orientale.",17,Metabreccia,17,,,Brown/Pink/Purple/White,17,,,,,0.14,12,"Greece, Aegean Sea, Island of Skyros; quarried at Cape Oros, Cape Marmoro, Haghios Panteleimonas, Koprisses, Koulori, Renes, Tres Boukes, Skipoula island, south of Skyros, at Cape Kolona, Valaxa island, south of Skyros, at Cape Latomio,  similar variety of breccia found in Turkey, 8 km east of Teos, at Beyler (local use, possibly exported) ",17; 14,"Wall stones: S. Paolo fuori le Mura, Gregorian chapel in the Basilica of S. Maria Maggiore, S. Maria degli Angeli, S. Lorenzo in Mirando, S. Pietro in Vinvoli, Chiesa del Gesù, S. Maria Maddalena in Campo Marzio (semesanto). Columns: Synagogue, S. Luigi de' Francesi, S. Clemente. Paving Stones, Cornices.",17,"Strabo compares Scyrian marble to cipollino dell'Eubea and pavonazetto and claims that Rome was ""adorned both at public and private expense"" with ""monolithic columns and great slabs"" of the breccia",92,"By the 1st century AD, Scyrian marble from Chalcis was being used in Roman imperial building programs; Several columns of 'breccia si Sette gatteggiante bases' can be seen at Leptis Magna and at Side.",119; 169,,,"used mainly by the Romans for tiles; Used, mostly in small pieces, where the small-stained varieties were apparently very popular and then later for columns ",202; 267,used in Rome and the provinces since the 1st century BC,267,,,"Exported widely from Tres Boukes and Renes during the Imperial Period, and inter-regionally elsewhere throughout Roman times",14,2710,12,1540,309,3000,309,,,,,,,image in folder,159,,,23,12,25,12,,,110,12,115,12
breccia di Seravezza,"breccia medicea, mischio; breccia di Serravezza antica; breccia violetta marble","13, 14, 12",metabreccia; a clastic sedimentary stone,13; 171,,,yellow/purple/blue/orange,13,,,,,0.1,12,"Italy, Tuscany, Monte Corchia, Stazzema, Lucca.; exported regionally",13; 14,"Paving and wall stones, St. Peter's colonette, Italy",13,Carducci mentions the possiblity of using breccia di Serravezza in his monument,170,"Gnoli found in Rome some sporadic slabs of breccia Serravezza and a fragment of a small column of cm. 30 approx. in diameter, but he mentions it was rarely used in the past and now used in bulk",170,,,"This marble was chosen for coatings and decorations in Tuscany, in the 16th century by the Medici family, from which it takes its name.",171,,,,,was not used frequently in ancient times,170,2700,12,1540,309,3000,309,,,,,,,Image in folder,112,13.4,12,,,,,,,98,12,115,12
breccia dorata,marmi breccia dorata,12,Breccia marble,14,,,golden yellow,14,0.2,295,0.3,295,,,"Quarried at Molli, Tegoia, and Montarrenti, near Sienna, Italy; local use, possibly exported",14,"used in the Houses of Love and Psyche, in tiles and medium-sized columns, Rome",173,Gnoli says he only sees this stone used in Rome and Ostia,173,considered a rare stone; used for columns and incrustations,173; 270,,,"this breccia contains several large, wavelike shades of orange and is sometimes oliy in appearance, thus it is called oily golden breccia",173,used in Rome in the Late Antiquity,270,,,Imperial Period,14,2291,309,1540,309,3000,309,,,,,,,image in folder,172,,,,,,,,,,,,
breccia nuvolata,yellow clouded breccia',174,breccia ,14,,,Yellow,14,,,,,0.45,12,"Quarried at Harmanköy, south of Gölpazari, modern Turkey, ""exported regionally and inter-regionally in the Roman period""",14,"it is abundantly represented in slabs of coating, Carthage, these stones also make up some fragmentary columns",174,"Belli describes it as 'fragments of a light yellow with many curved and parallel areas of a deep yellow, without the cement appearing'",174,"fragments of a column made of this stone were found in Carthage and one in Rome, about 40 cm. in diameter.",174,,,few to no slabs of covering and tiles have recently come to light during the excavations of a villa of age Massenziana or Constantinana adjacent to the Circus of Maxentius,174,later imperial period,269,,,,,2673,12,1540,309,3000,309,,,,,,,image in folder,159,,,,,,,,,188,12,193,12
breccia quintilina,Breccia di Tivoli,172,"breccia marble; La Breccia quintilina is a clastic sedimentary rock. The clasti, poorly classified (heterometric), are made up of basic metamorphic rocks (serpentinites). Cement is predominantly carbonatic.",14; 172,,,"Dark brown…with shades of black and swirling white veins; relative variability in the appearance of the constituents. The bottom is made up of areas that are whitish, greyish or violet in color. It contains stains (clasts) whose color varies from yellow to brown to black: often these shades coexist in the same spot. ",14; 172,0.2,295,0.3,295,,,"Quarried at Levanto, southern Liguria, Italy; local and regional use",14,,,,,"La Breccia quintilina is a very rare lithotype. Therefore, the only known uses of this lithotype consist in coatings (parietal plates). In the sixteenth and seventeenth centuries, the breccia quintilina was reused by inlays.",172,,,often joined to semesanto,168,,,,,Imperial Period,14,2291,309,1540,309,3000,309,,,,,,,Image in folder,172,,,,,,,,,,,,
breccia rossa appenninica,,,marble,14,,,Pink-brown/pink-red,14,0.2,295,0.3,295,,,"Quarried at Pegazzano-Biassa near La Spezia, Liguria, Italy, and exported in small amounts to Rome",14,,,,,it comes from different fractions at lasos in Caria,265,,,it was popular in Byzantium.,265,"Used in Rome since the 2nd century, more commonly in late antiquity",265,,,Imperial Period,14,2510,309,2716,309,3140,309,,,,,,,image in folder,172,,,,,,,,,,,,
Breccia verde d'Egitto,"breccia verde antica (""ancient green breccia""), breccia verde dure (""hard green breccia""), breccia universale (""universal breccia"") and centopietre (""100 stones""), lapis hexecontalithos (""stone of 60 stones), lapis hecatontalithos (""stone of 100 stones""); breccia Fawakhir, breccia Egiziana","16, 12",Metaconglomerate Puddingoide,24,,,"green/grey/red; sandy with rounded pebbles; ""hints of black and brown"" ",24; 16; 12,,,,,1.5,12,Eastern Egyptian desert/ Mons Basanites/ Uadi Hammamat; near the modern cities of Qena and Luxor,24; 14,"Columns: Antiquarium of the Forum, S. Maria in Aracoeli, Magistral room in the Palazzo dei Conservatori. Floors: Baptistry of S. Paolo fuori le Mura, Vases, Basins",24,,,"The only stone in front of which the frigid muse of Constantino is the breccia d'Egitto, represented in the SS. Apostles from two columns probably placed to the side of the door for which access was made to the mausoleum or shrine of Constantino.",176,,,"The term and concept of hecatontalithos was reserved primarily to the 'green breccia of Egypt' and then to other conglomerates;  contains many fragments of porphyries, granites, basalts and quartzes of different colors enveloped by a compact feldspar",175; 177,predynastic period,172,17th century,172,"""Exported in Roman Imperial Period but very rare"";The lithotype was used already by the Egyptians starting from the predynastic period for different uses. Under the Romans, this ornamental stone spread prevalently in the central and eastern Mediterranean. Its reuse is documented at least until the seventeenth century (mainly for columns and slabs of covering). The known uses and re-uses of the lithotype are numerous: supporting elements (columns), claddings (parietal and paving slabs), ornamental elements (basins), artefacts (vases) and rarely statuesque.",14; 172,2600,12,,,,,,,,,,,image in folder,172,,,10,12,15,12,,,85,12,100,12
breccia verde di Sparta,,,Marble,14,,,"Dark green, with gray/green granitic/porphyritic pieces",14,0.2,295,0.3,295,,,"Quarried at Sparta, central Lakonia, Greece ",14,"The uses and re-uses of this lithotype are few, they are claddings (parietal slabs)",172,,,"Sparta's green breccia is a clastic sedimentary rock. The angularity of the clasts of which it is made, testifies that the original rock has been reworked in a subaerialenvironment for a rather short time (breccia).The clasts, of a very varied (polygenic) nature, consist mainly of effusive igneous rocks (porphyries) and intrusive igneous rocks (granites).",172,,,"Ornamental stone characterized by a green-violet background. It contains spots (clasts) of green color, and less frequently white-greyish, red-violet or brown, having an angular shape and centimetric dimensions.The denomination of the lithotype refers to the provenance.",172,late antiquity ,14,Byzantine era,172,"Probably used in Roman Imperial period but rare before Late Antiquity when exported inter regionally; Sparta's green breccia is a rather rare lithotype. Its use is documented until the Byzantine era.
",14; 172,2510,309,2716,309,3140,309,,,,,,,image in folder,172,,,,,,,,,,,,
Spanish broccatello,"broccatello di Spagna, jaspi de la Cinta, lumachella, broccatello; Brocatello Viola,Sherry Brocatello,Jaspi de Tortosa,Castellon Sherry, Sherry Gold, Golden Shell, Castellon Brocatello,Tortosa Sherry","19, 12",calcare organogeno,19,,,red/orange/yellow/white,19,,,,,1.5,12,"Spain, Catalonia, Tortosa.; quarried at Barranc de La Llet and ""exported as far as Rome in the Roman Imperial period"" ",19;14,"Wall stones: S. Paolo fuori le Mura, apse of S. Giovanni in Laterano, S. Clemente, S. Maria Maddalena in Campo Marzio, S. Gregorio Magno. Paving stones: villa dei Gordiani, S. Paolo fuori le Mura, Mirrors: cappella paolina a S. Maria Maggiore; cornices: S. Pietro in Vincoli, columns, S. Spirito a via Giulia, S. Maria Maggiore, SS. Cosma e Damiano. Balustrades: S. Peter's, sarcophagi.",19,mentioned in the verses of Roman de Garin ,194,"made up of fragmented and barely recognizable shells. The shell parts are generally of a very varied yellow in the shades of the colors, but always lively, and could be said to be golden, so that the stonemasons have given it the name of brocatello, as resembling an ancient cloth woven in gold and called brocade",194,,,"The export of brocatello was limited to Rome. Outside Italy, this marble exists only in the Utica Museum.",194,used since the 2nd century for small columns and decorations,264,The fractures are near Tortosa in Catalonia and have been reopened since the 18th century,264,Used from the age of the Severan Dynasty,194,2600,12,,,,,,,,,,,image in folder,193,6.4,12,,,,,89,12,,,,
brocatellone,,,breccia,14,,,pink and white,14,,,,,,,"Turkey: Çakmakli, 24 km NE of Manisa, and Gerence, Karaburum peninsula; probably exported",14,"a column in the Schola del Traiano, Ostia, beautiful columns of 'broccatellone' can be seen, outside of Italy, in the castle of S. Luigi a Sidone.",162,,,The colours of broccatello and broccatellone are very similar but broccatellone lacks the abundant shell fragments evident in Spanish broccatello.	,112,,,"The only difference between the 'broccatellone' and 'corallina' lies in the fact that in it, more or less dark, and interspersed, it makes frequent spots of a sulfur-yellow color.",162,,,,,,,2291,309,1540,309,3000,309,,,,,,,image in folder,159,,,,,,,,,,,,
selce di Roma,"lava, basalts, selce romana, silex durus; Capo di Bove Lava","22, 10",volcanic rock,,"Capo di bove 280,000 years old;or, 277,000 +/- 2,000 years old","9,10","dark gray, compact, occasional gas holes, fine grain with few visible crystals ",22,,,,,,,"Volcanic district of the Colli Albani, Capo di Bove- the most important ancient source, quarry along the Appia Antica, quarries along the Via Laurentina (more modern), Pantano, Lago Regillo in the Castelli Romani near Tuscolo",22,"Pavement of streets, using bloth large and small blocks (basoli, quadrucci, sampietrini). Often used as aggregate in cement, often used to grind wheat because of its roughness and durability ",22,"Vitruvius (2.7.1) mentions ""siliceae"" as hard (""durae"") stones; Jackson interprets silex to mean specifically Rome's lava flows, although it can also be a general term for any hard stone",73; 50,,,,,"Low porousness, hard, resistant to chemical alteration",22,,,,,Used in every age,22,2362,309,1480,309,3090,309,,,,,,,image in folder,240,,,,,,,,,150,50,350,50
cipollino verde,"Eubean Onion-Marble; marmor carystium; marmor styrium; marmo euboico; cipollino dell'Eubea; cipollino (antique de) Greco, Styra Green, cipollino antico, Stouraitikon,Karystia lithos","17, 12",Cloritic marble. ,17,,,Green/white,17,0.2,295,0.3,295,0.1,12,"Greece, Southern Eubeoea, Karystia.; quarried at Aetos, Kylindroi, near Karystos, Mount Kionia and Oberes, near Marmari, Mount Pyrgari, near Nimborio, Myloi, Myrtia, Mount Vrethela, near Marmari, Styra, similar varieties in Spain and Portugal",17; 14,"Columns: Temple of Romulus, Temple of Antoninus and Faustina, Forum of Augustus, Portico of Agrippa, casa di Mamurra sul Celio, S. Paolo and S. Lorenzo fuori le Mura, S. Clemente, S. Lorenzo in Mirando, Cappella Salviati in S. Gregorio Magno, Immaculate Conception a Piazza di Spagna. Wall stones: S. Sabina, SS. Giovanni e Paolo. Paving stones: Basilica Aemilia, S. Paolo fuori le Mura, S. Maria Maddalena in Campo Marzio, SS. Giovanni e Paolo. Statuary, basins. ",17,"Pliny posits that the stone composed the columns of the house of Mamurra, ""the first person at Rome who covered the whole of the walls of his house with marble""; Strabo, Geography: 10.1.6",93; 94,"several columns of cipollino from Carystos now in the Colosseum appear to be at various preliminary stages of roughing out, showing that columns were transported in various states of completion; cipollino marble was extracted probably due to its remarkable resemblance to the marmor carystium universally known also as green cipollino one of the most popular and widespread stones in Roman epoch most of all for columns and cladding slabs, green cipollino is also known as cipollino verde",122; 129,,,"Mineralogical composition: Calcite:95%, Quartz:3%, Muscovite mica:0.2%, Chlorite:0.6%, Others:1%",12,,,,,"Local use from the Classical period (dates?), vast exportation during the Imperial Period",14,2721,12,,,,,,,,,,,image in folder,12,15.3,12,,,,,107,12,112.8,12,123.6,12
cipollino mandolato,"marbre campan; griottes; griottes mauves de Campan, cipollino mandolato verde; Marbre Amygdalarie, Payolle Campan,Campan Melange","19, 14, 12",calcare nodulare; nodular limestone also marble,19; 14,,,"green/yellow; Two varieties of marble at Campan quarry: griottes mauves de Campan was violet-pink, cipollino mandolato verde was green",19; 14,,,,,,,"France, Pirenei centrali, Espiadet-Campan.; quarried at Cabane de la Hosse and exported regionally in Roman times",19; 14,"Stones: S. Paolo fuori le Mura, S. Pietro in Vincoli, S. Gregorio Magno, Capella Torlonia in S. Giovanni in Laterano. crustae in Teatro di Marcello. Mirrors: Confessional in S. Maria Maggiore. Colonnette, Balustrades in Chiesa del Gesù, S. Giovanni in Laterano. Paving stones in Palazzo Rondinini, Mattonelle.",19,"According to Ravestein, a fine example of this marble is in Rome the balusters of the high altar of the Church of the Gesu which were obtained from a large block found in Tuscolo. ",180,present in the Imperial Palace of Ostia ,180,,,"The other varieties of marbre campan, the red one, the pink one and the isabelle variety are also represented in Rome, although to a much lesser extent than the green one, which was probably held in greater esteem than the others.",180,"used in Gaul since the 3rd century, but rarely in Rome",279,,,"These marbles abundantly used in the Gauls, especially from the III century onwards, were sometimes also exported to Rome. ",180,2650,12,,,,,,,,,,,image in folder,112,,,,,,,,,90,12,100,12
Cipollino rosso,"Red onion-stone, rosso brecciato, red brecciato; marmor carium o iassense, iassense brecciato, Africanone",23,Marble of hematite,23,,,Red/pink/white,23,0.2,295,0.3,295,0.3,304,"Asia minor, Abkuk, Kiyikislaçik (Milas- antica lasos); local, regional, inter-regional use, also quarried at Asin, in Karia, and used locally during the Imperial Period, exported between regions in small amounts",23; 14,"Floors: Pauline chapel, Confessional in Santa Maria Maggiore, S. Giovanni in Laterano. Columns: S. Luigi de' Francesi. crustae, pasamenti, steps, statues. ",23,Perhaps the white marble mentioned by Strabo as being quarried at Mylasa (Milas) and used to construct temples and other public buildings in the city ,95,"It was used extensively in Rome in the 4th and 5th centuries AD. Today it is called cipollino rosso and has also been known as africanone. This locality has also yielded a red and white breccia cipollino rosso brecciato (Corsi nos. 389, 903), and a monochrome marble rosso antico (not in Corsi's collection).	 ",112,,,"A fine to medium-grained folded banded calcite marble, some bands rich in red hematite, others are coloured by grey graphite. A weakly metamorphosed impure limestone.  ",112,used since late antiquity,266,,,"Imperial Period at Asin, no dates for Abkuk",14,2740,304,,,,,,,,,,,image in folder,112,,,,,,,1260,304,,,,
